Repository: gordondowns/Kilmarie-9.22-A-peak-search

Run main.py using Python 3 (tested with Python 3.7). Numpy, scipy, pandas, and matplotlib are required.
Then, interpret the results by hand:
1. First, look at search_results.csv.
   - Discard phases if their cell parameters had to vary too much to produce a good fit.
       -  A good place to find the acceptable range of cell parameters for a given mineral is https://rruff.info/ima/ (check the "cell parameters" box at the top of the page).
   - Discard phases if they have too much of an element not commonly found on Mars.
2. For the remaining phases, look at their plots or CSVs.
   - Discard phases that did not fit the 9.22 A peak well.
   - Discard phases that have significant peaks in places where the Kilmarie pattern does not.

File: possible_mars_difs/Aluminoceladonite0005021.txt
      Aluminoceladonite
      Drits V A, Zviagina B B, McCarty D K, Salyn A L
      American Mineralogist 95 (2010) 348-361
      Factors responsible for crystal-chemical variations in the solid solutions
      from illite to aluminoceladonite and from glauconite to celadonite
      Locality: Twin Creek formation, Wyoming
      Sample Name: 602-1
      _database_code_amcsd 0005021
      CELL PARAMETERS:   5.2141  9.0082 10.1080   90.000  101.120   90.000
      SPACE GROUP: C2/m      
      X-RAY WAVELENGTH:     1.790290
      Cell Volume:    465.856
      Density (g/cm3):      2.833
      MAX. ABS. INTENSITY / VOLUME**2:      5.095713902    
      RIR:      0.840
      RIR based on corundum from Acta Crystallographica A38 (1982) 733-739
               2-THETA      INTENSITY    D-SPACING   H   K   L   Multiplicity
                10.36         29.26        9.9182    0   0   1         2
                20.80         18.56        4.9591    0   0   2         2
                22.93         51.25        4.5041    0   2   0         2
                23.81         33.78        4.3400   -1   1   1         4
                25.22         18.90        4.1010    0   2   1         4
                27.06          3.89        3.8266    1   1   1         4
                28.57        100.00        3.6277   -1   1   2         4
                31.15         32.86        3.3342    0   2   2         4
                31.42         31.58        3.3061    0   0   3         2
                33.95         82.91        3.0658    1   1   2         4
                36.01         24.47        2.8963   -1   1   3         4
                39.25         34.52        2.6652    0   2   3         4
                40.25         12.56        2.6013   -2   0   1         2
                40.44         28.39        2.5897    1   3   0         4
                40.81         46.01        2.5677   -1   3   1         4
                40.97         22.98        2.5581    2   0   0         2
                42.32          3.38        2.4796    0   0   4         2
                42.38          4.24        2.4764   -2   0   2         2
                42.62          3.58        2.4632    1   1   3         4
                42.90          9.24        2.4479    1   3   1         4
                43.93         21.66        2.3934   -1   3   2         4
                44.40         15.46        2.3690    2   0   1         2
                45.00          3.10        2.3391   -1   1   4         4
                46.83          5.28        2.2526   -2   2   1         4
                46.84          4.64        2.2520    0   4   0         2
                47.03          1.65        2.2434   -2   0   3         2
                47.46          7.88        2.2244    2   2   0         4
                47.82          2.16        2.2088    1   3   2         4
                48.11          9.38        2.1961    0   4   1         4
                48.73          4.74        2.1700   -2   2   2         4
                49.39         19.20        2.1428   -1   3   3         4
                50.12          9.84        2.1134    2   0   2         2
                50.55          8.39        2.0967    2   2   1         4
                52.94          3.99        2.0081   -2   2   3         4
                53.65         17.26        1.9836    0   0   5         2
                53.71          5.12        1.9817   -2   0   4         2
                54.70         11.31        1.9484    1   3   3         4
                55.06          1.61        1.9365   -1   1   5         4
                56.69          1.14        1.8853   -1   3   4         4
                59.14          4.50        1.8139   -2   2   4         4
================================================================================
       XPOW Copyright 1993 Bob Downs, Ranjini Swaminathan and Kurt Bartelmehs
  For reference, see Downs et al. (1993) American Mineralogist 78, 1104-1107.

File: possible_mars_difs/Aluminoceladonite0005022.txt
      Aluminoceladonite
      Drits V A, Zviagina B B, McCarty D K, Salyn A L
      American Mineralogist 95 (2010) 348-361
      Factors responsible for crystal-chemical variations in the solid solutions
      from illite to aluminoceladonite and from glauconite to celadonite
      Locality: Tushlay, Mongolia
      Sample Name: 136
      _database_code_amcsd 0005022
      CELL PARAMETERS:   5.2227  9.0195 10.0767   90.000  100.820   90.000
      SPACE GROUP: C2/m      
      X-RAY WAVELENGTH:     1.790290
      Cell Volume:    466.236
      Density (g/cm3):      2.830
      MAX. ABS. INTENSITY / VOLUME**2:      4.924886438    
      RIR:      0.812
      RIR based on corundum from Acta Crystallographica A38 (1982) 733-739
               2-THETA      INTENSITY    D-SPACING   H   K   L   Multiplicity
                10.38         25.59        9.8976    0   0   1         2
                20.84         19.30        4.9488    0   0   2         2
                22.90         50.57        4.5097    0   2   0         2
                23.81         36.88        4.3394   -1   1   1         4
                25.20         17.76        4.1038    0   2   1         4
                26.98          4.45        3.8378    1   1   1         4
                28.64        100.00        3.6194   -1   1   2         4
                31.16         34.44        3.3333    0   2   2         4
                31.49         32.00        3.2992    0   0   3         2
                33.87         84.07        3.0727    1   1   2         4
                36.13         26.52        2.8870   -1   1   3         4
                39.29         37.36        2.6627    0   2   3         4
                40.20         14.79        2.6045   -2   0   1         2
                40.38         33.68        2.5938    1   3   0         4
                40.77         42.01        2.5696   -1   3   1         4
                40.85         21.93        2.5649    2   0   0         2
                42.41          2.54        2.4749   -2   0   2         2
                42.42          2.75        2.4744    0   0   4         2
                42.56          4.17        2.4667    1   1   3         4
                42.81          6.40        2.4527    1   3   1         4
                43.94         29.56        2.3927   -1   3   2         4
                44.25         20.18        2.3769    2   0   1         2
                45.17          4.23        2.3310   -1   1   4         4
                46.77          7.30        2.2554   -2   2   1         4
                46.78          4.35        2.2549    0   4   0         2
                47.13          1.27        2.2388   -2   0   3         2
                47.34          8.35        2.2295    2   2   0         4
                47.73          1.52        2.2127    1   3   2         4
                48.05         11.52        2.1985    0   4   1         4
                48.73          4.81        2.1697   -2   2   2         4
                49.45         18.21        2.1402   -1   3   3         4
                49.94          9.79        2.1204    2   0   2         2
                50.39          8.44        2.1027    2   2   1         4
                53.02          3.88        2.0053   -2   2   3         4
                53.77         17.36        1.9795    0   0   5         2
                53.88          4.15        1.9757   -2   0   4         2
                54.62         11.13        1.9511    1   3   3         4
                55.27          1.70        1.9298   -1   1   5         4
                55.61          1.13        1.9189    2   2   2         4
                59.29          5.20        1.8097   -2   2   4         4
================================================================================
       XPOW Copyright 1993 Bob Downs, Ranjini Swaminathan and Kurt Bartelmehs
  For reference, see Downs et al. (1993) American Mineralogist 78, 1104-1107.

File: possible_mars_difs/Metahewettite0005078.txt
      Metahewettite
      Bachmann H G, Barnes W H
      The Canadian Mineralogist 7 (1962) 219-235
      The crystal structure of a sodium-calcium variety of metahewettite
      Sample: anhydrous
      Locality: Paradox Valley, Montrose County, Coldrado,USA
      _database_code_amcsd 0005078
      CELL PARAMETERS:  12.2800  3.6000  8.0000   90.000   96.250   90.000
      SPACE GROUP: P2_1/m    
      X-RAY WAVELENGTH:     1.790290
      Cell Volume:    351.562
      Density (g/cm3):      2.870
      MAX. ABS. INTENSITY / VOLUME**2:      31.59375188    
      RIR:      5.140
      RIR based on corundum from Acta Crystallographica A38 (1982) 733-739
               2-THETA      INTENSITY    D-SPACING   H   K   L   Multiplicity
                 8.41          1.71       12.2070    1   0   0         2
                12.93        100.00        7.9525    0   0   1         2
                14.65          2.81        7.0220   -1   0   1         2
                16.87          3.58        6.1035    2   0   0         2
                20.14          1.15        5.1184   -2   0   1         2
                22.41          2.66        4.6057    2   0   1         2
                25.42          3.75        4.0690    3   0   0         2
                26.02          7.00        3.9762    0   0   2         2
                26.48          1.20        3.9081   -1   0   2         2
                27.30          1.86        3.7937   -3   0   1         2
                28.27          1.32        3.6650    1   0   2         2
                29.54          1.04        3.5110   -2   0   2         2
                29.88         13.18        3.4723    3   0   1         2
                31.68          3.38        3.2796    0   1   1         4
                32.45         25.35        3.2035   -1   1   1         4
                32.73          1.42        3.1772    2   0   2         2
                33.21          5.94        3.1322    1   1   1         4
                34.57          3.10        3.0125   -3   0   2         2
                35.40          3.13        2.9446   -2   1   1         4
                37.98          1.03        2.7508    4   0   1         2
                38.71          3.15        2.7007    3   0   2         2
                39.47         11.47        2.6508    0   0   3         2
                39.52          2.30        2.6478   -1   1   2         4
                40.80          5.62        2.5683    1   1   2         4
                41.37          1.30        2.5343   -2   0   3         2
                43.63          1.16        2.4086   -5   0   1         2
                44.14          2.18        2.3821    2   1   2         4
                44.97          1.52        2.3407   -3   0   3         2
                46.54          1.24        2.2657    5   0   1         2
                48.26          2.54        2.1895   -5   0   2         2
                49.59          2.07        2.1347   -1   1   3         4
                53.57          1.81        1.9863    5   0   2         2
                56.15          1.26        1.9020   -5   0   3         2
                59.64          5.62        1.8000    0   2   0         2
================================================================================
       XPOW Copyright 1993 Bob Downs, Ranjini Swaminathan and Kurt Bartelmehs
  For reference, see Downs et al. (1993) American Mineralogist 78, 1104-1107.

File: possible_mars_difs/Metahewettite0005079.txt
      Metahewettite
      Bachmann H G, Barnes W H
      The Canadian Mineralogist 7 (1962) 219-235
      The crystal structure of a sodium-calcium variety of metahewettite
      Sample: hydrated
      Locality: Paradox Valley, Montrose County, Coldrado,USA
      _database_code_amcsd 0005079
      CELL PARAMETERS:  12.2600  3.5800  8.1100   90.000   92.500   90.000
      SPACE GROUP: P2_1      
      X-RAY WAVELENGTH:     1.790290
      Cell Volume:    355.616
      Density (g/cm3):      3.012
      MAX. ABS. INTENSITY / VOLUME**2:      17.91684062    
      RIR:      2.777
      RIR based on corundum from Acta Crystallographica A38 (1982) 733-739
               2-THETA      INTENSITY    D-SPACING   H   K   L   Multiplicity
                12.69        100.00        8.1023    0   0   1         2
                14.91          8.14        6.8974   -1   0   1         2
                15.53          5.51        6.6259    1   0   1         2
                16.81          3.05        6.1242    2   0   0         2
                21.56          8.04        4.7862    2   0   1         2
                25.33          3.21        4.0828    3   0   0         2
                25.53         10.79        4.0511    0   0   2         2
                28.93         32.62        3.5838    3   0   1         2
                30.09          9.44        3.4487   -2   0   2         2
                30.20          4.22        3.4362    1   1   0         2
                31.35          1.65        3.3129    2   0   2         2
                31.73          6.08        3.2746    0   1   1         2
                32.73         35.31        3.1775   -1   1   1         2
                33.02          8.52        3.1497    1   1   1         2
                33.67          1.61        3.0907    2   1   0         2
                35.45          9.19        2.9406   -3   0   2         2
                35.84          8.95        2.9091   -2   1   1         2
                36.96          1.63        2.8239    4   0   1         2
                37.08          4.13        2.8150    3   0   2         2
                38.71          8.90        2.7008    0   0   3         2
                38.98          1.02        2.6826    0   1   2         2
                39.30          4.17        2.6619   -1   0   3         2
                39.70          1.35        2.6365   -1   1   2         2
                40.20          3.56        2.6048    1   1   2         2
                41.39          1.21        2.5328    3   1   1         2
                41.75          1.91        2.5119   -2   0   3         2
                42.87          1.87        2.4497    5   0   0         2
                43.20          1.59        2.4315    2   1   2         2
                44.31          2.77        2.3737   -5   0   1         2
                45.25          1.36        2.3270    4   1   0         2
                45.45          1.64        2.3170    5   0   1         2
                45.83          4.94        2.2991   -3   0   3         2
                47.62          2.60        2.2172    4   1   1         2
                47.82          2.05        2.2086    3   0   3         2
                49.06          2.13        2.1560    0   1   3         2
                49.50          5.90        2.1379   -5   0   2         2
                50.18          3.40        2.1109    1   1   3         2
                51.60          7.52        2.0569    5   0   2         2
                52.45          3.58        2.0256    0   0   4         2
                52.82          2.12        2.0126   -1   0   4         2
                52.84          1.93        2.0119    2   1   3         2
                58.38          1.93        1.8355   -5   1   2         2
                59.92          6.84        1.7925   -4   1   3         2
================================================================================
       XPOW Copyright 1993 Bob Downs, Ranjini Swaminathan and Kurt Bartelmehs
  For reference, see Downs et al. (1993) American Mineralogist 78, 1104-1107.

File: possible_mars_difs/Whewellite0000776.txt
      Whewellite
      Tazzoli V, Domeneghetti M C
      American Mineralogist 65 (1980) 327-334
      The crystal structures of whewellite and weddellite: re-examination and
      comparison
      _database_code_amcsd 0000776
      CELL PARAMETERS:   6.2900 14.5830 10.1160   90.000  109.460   90.000
      SPACE GROUP: P2_1/c    
      X-RAY WAVELENGTH:     1.790290
      Cell Volume:    874.904
      Density (g/cm3):      2.207
      MAX. ABS. INTENSITY / VOLUME**2:      5.571838670    
      RIR:      1.178
      RIR based on corundum from Acta Crystallographica A38 (1982) 733-739
               2-THETA      INTENSITY    D-SPACING   H   K   L   Multiplicity
                17.36        100.00        5.9307    1   0   0         2
                17.78         29.52        5.7927    0   2   1         4
                22.25          1.68        4.6397   -1   2   1         4
                22.82          4.52        4.5249   -1   0   2         2
                27.40         10.36        3.7794    1   2   1         4
                28.43         87.25        3.6458    0   4   0         2
                30.49          1.65        3.4043    0   3   2         4
                31.36          1.73        3.3120   -1   3   2         4
                33.50          3.17        3.1058    1   4   0         4
                34.68          9.26        3.0038   -1   2   3         4
                35.14         52.12        2.9653    2   0   0         2
                35.77          9.75        2.9144    0   2   3         4
                35.88          2.53        2.9059    2   1   0         4
                36.00          7.86        2.8964    0   4   2         4
                36.76         13.21        2.8389   -1   4   2         4
                41.57          2.84        2.5223   -1   0   4         2
                42.07         28.97        2.4939   -2   2   3         4
                42.93          3.19        2.4464    2   2   1         4
                43.48          6.23        2.4169    1   4   2         4
                44.10          2.96        2.3845    0   0   4         2
                44.68         29.99        2.3552    0   6   1         4
                44.84         26.12        2.3472    1   2   3         4
                45.39          1.87        2.3199   -2   4   2         4
                45.80          2.80        2.3005    2   4   0         4
                46.61         11.26        2.2624   -2   0   4         2
                46.81         10.15        2.2535   -1   6   1         4
                47.80          6.54        2.2097    2   0   2         2
                49.71          3.88        2.1297    1   6   1         4
                50.75          3.80        2.0889   -3   0   2         2
                51.13         16.36        2.0742   -1   4   4         4
                53.34          1.60        1.9944    1   0   4         2
                53.85         13.37        1.9769    3   0   0         2
                54.46          4.38        1.9563   -1   6   3         4
                54.67         10.41        1.9494   -1   2   5         4
                55.17          7.93        1.9331   -3   2   3         4
                55.24          5.15        1.9309    0   6   3         4
                55.49          5.50        1.9229   -2   6   1         4
                56.55         10.99        1.8897    2   4   2         4
                57.59          3.85        1.8584   -2   2   5         4
                58.03          7.89        1.8455    0   2   5         4
                58.82          6.71        1.8229    0   8   0         2
                58.95          1.53        1.8193    2   2   3         4
                59.19          3.68        1.8125   -3  -4   2         4
                59.92         10.58        1.7924   -2   6   3         4
================================================================================
       XPOW Copyright 1993 Bob Downs, Ranjini Swaminathan and Kurt Bartelmehs
  For reference, see Downs et al. (1993) American Mineralogist 78, 1104-1107.
